Repository: medinikb/PRESSURE-VESSEL-

# VesselM Phase 1 to Phase 6 Web Application

Version: 1.0.0

## Included capabilities

### Phase 1
Temperature-based pressure-vessel material screening from the modular Appendix H databanks.

### Phase 2
Temperature-envelope logic, service warnings, source-quality checks, multiple-option handling and override traceability.

### Phase 3
Responsive user interface, dark mode, result cards, searchable data libraries and print layout.

### Phase 4
Local browser storage, scenario comparison, audit JSON export, CSV export and feature controls.

### Phase 5
Built-in unit-conversion, decision-logic and formula test register.

### Phase 6
Preliminary internal-pressure calculations for:

- Cylindrical shells
- 2:1 ellipsoidal heads
- General ellipsoidal heads
- Torispherical 100-6 heads
- General torispherical heads
- Hemispherical heads
- Conical sections
- Thickness additions
- Available nominal-thickness adequacy
- Preliminary MAP and MAWP
- Historical hydrotest screening

## Important engineering boundary

The pressure-design formulas are based on the historical Pressure Vessel Design Manual, Third Edition. The public package does not contain a controlled allowable-stress library or current licensed code tables.

Before using Phase 6, the user must:

1. Enter the controlled code edition.
2. Confirm that the formulas have been verified against that edition.
3. Enter verified allowable-stress values.
4. Enter the controlled stress source reference.
5. Apply competent engineering review.

## Run directly

1. Extract the ZIP.
2. Double-click `index.html`.

The application uses `data/vesselm-data.js`, so it works from a local folder without a server.

## Recommended development mode

Double-click `run_local_server.bat`, or run:

```powershell
python -m http.server 8008 --bind 127.0.0.1
```

Open:

```text
http://127.0.0.1:8008/
```

## GitHub Pages

Upload the complete extracted folder contents to the repository root. Enable GitHub Pages from the `main` branch and root folder.

## Data maintenance

All Phase 1 to Phase 6 JSON files are stored under `data/`.

After changing any JSON file, run:

```powershell
python tools/update_data_bundle.py
```

or double-click:

```text
update_data_bundle.bat
```

This regenerates `data/vesselm-data.js` for direct local-browser use.

## File structure

```text
index.html
style.css
app.js
js/
  utils.js
  material-engine.js
  design-engine.js
  test-engine.js
  report-engine.js
data/
  phase_01_material_selection/
  phase_02_engineering_decision_logic/
  phase_03_ui_configuration/
  phase_04_mvp_product_configuration/
  phase_05_verification_and_testing/
  phase_06_preliminary_pressure_design/
  vesselsm-data.js
tools/
  update_data_bundle.py
run_local_server.bat
update_data_bundle.bat
samples/
```

## Excluded scope

External pressure, vacuum stability, MDMT, PWHT, impact testing, nozzle reinforcement, local loads, fatigue, vessel supports, transportation, erection and detailed mechanical-integrity assessment are not calculated in this Phase 1 to Phase 6 application.

File: data/ASTM_Piping_and_Vessel_Plate_Material_Guide.json (part 1 of 3)
{
  "document": {
    "title": "ASTM/ASME Material Cross-Reference - Piping and Pressure-Vessel Plate",
    "source_workbook": "ASTM_Piping_and_Vessel_Plate_Material_Guide.xlsx",
    "schema_version": "1.0.0",
    "generated_utc": "2026-07-24T16:08:18+00:00",
    "conversion_purpose": "Reusable JSON data for web application, engineering screening, and source comparison.",
    "engineering_use_status": "Screening and cross-reference only",
    "material_record_count": 64,
    "basis_record_count": 7,
    "source_record_count": 4,
    "mandatory_verification": [
      "Governing ASME BPVC edition",
      "Exact product form",
      "Material specification and grade",
      "Class and heat-treatment condition",
      "Thickness or size range",
      "Minimum design metal temperature and impact-test basis",
      "Allowable stress at design temperature",
      "Applicable corrosion and damage mechanisms",
      "Project specifications and statutory requirements"
    ],
    "content_checksum_sha256": "97ade1a6a1d8d045e54104247ad36f2ce9d2dbcdf3927fed3542a5a1e2fbb1f0"
  },
  "schema": {
    "record_id": "Stable sequential identifier",
    "source_excel_row": "Original row number in the source workbook",
    "basic_material_of_construction": "Generic material family",
    "chemical_composition_or_grade_family": "Chemical or grade-family descriptor",
    "plate": {
      "general_requirements_or_tolerances": "Applicable general plate standard",
      "material_specification_or_grade": "ASME SA/SB vessel plate designation or engineering-selection statement",
      "mapping_status": "Direct, conditional, unresolved, or engineering-selection status",
      "vessel_engineering_note": "Required vessel-specific verification"
    },
    "pipe": {
      "dimensional_standard": "Pipe dimensional standard",
      "material_standard": "Pipe material standard and grade"
    },
    "socket_weld_fittings": {
      "dimensional_standard": "Socket-weld fitting dimensional standard",
      "material_standard": "Socket-weld fitting material standard and grade"
    },
    "butt_weld_fittings": {
      "dimensional_standard": "Butt-weld fitting dimensional standard",
      "material_standard": "Butt-weld fitting material standard and grade"
    },
    "flanges": {
      "dimensional_standard": "Flange dimensional standard",
      "material_standard": "Flange material standard and grade"
    },
    "castings": {
      "material_standard": "Casting material standard and grade"
    },
    "source_temperature_limit": "Temperature range stated in the source guide",
    "source_notes": "Original note references retained from the workbook"
  },
  "material_specification_records": [
    {
      "record_id": "MS-001",
      "source_excel_row": 5,
      "basic_material_of_construction": "Carbon Steel",
      "chemical_composition_or_grade_family": "C",
      "plate": {
        "general_requirements_or_tolerances": "SA-20/SA-20M",
        "material_specification_or_grade": "SA-516 Gr 55/60/65/70; SA-515 Gr 60/65/70; SA-285 Gr C",
        "mapping_status": "Conditional family mapping",
        "vessel_engineering_note": "No one-to-one pipe-to-plate conversion. Select the vessel plate grade, class, heat treatment, thickness range and impact-test basis under the governing ASME VIII edition."
      },
      "pipe": {
        "dimensional_standard": "B36.10M / API 5L",
        "material_standard": "A53 Gr A/B; A106 Gr A/B/C; A671/A672; API 5L A25/A/B"
      },
      "socket_weld_fittings": {
        "dimensional_standard": "B16.11",
        "material_standard": "A105"
      },
      "butt_weld_fittings": {
        "dimensional_standard": "B16.9",
        "material_standard": "A234 WPB/WPC"
      },
      "flanges": {
        "dimensional_standard": "B16.5/B16.47",
        "material_standard": "A105"
      },
      "castings": {
        "material_standard": "A216 WCA/WCB/WCC"
      },
      "source_temperature_limit": "-20 to 800°F (-30 to 427°C)",
      "source_notes": "Original notes 1,2,3,4,5,6,10,16,21"
    },
    {
      "record_id": "MS-002",
      "source_excel_row": 6,
      "basic_material_of_construction": "Low Temperature Carbon Steel",
      "chemical_composition_or_grade_family": "C, Si",
      "plate": {
        "general_requirements_or_tolerances": "SA-20/SA-20M",
        "material_specification_or_grade": "SA-516 Gr 55/60/65/70, normalized and impact tested as required; SA-537 may be considered where higher strength is required",
        "mapping_status": "Conditional family mapping",
        "vessel_engineering_note": "MDMT, thickness, normalization, impact-test temperature and weld procedure are controlling variables."
      },
      "pipe": {
        "dimensional_standard": "B36.10M",
        "material_standard": "A333 Gr 1 / Gr 6"
      },
      "socket_weld_fittings": {
        "dimensional_standard": "B16.11",
        "material_standard": "A350 LF2 Class 1"
      },
      "butt_weld_fittings": {
        "dimensional_standard": "B16.9",
        "material_standard": "A420 WPL6"
      },
      "flanges": {
        "dimensional_standard": "B16.5/B16.47",
        "material_standard": "A350 LF2 Class 1"
      },
      "castings": {
        "material_standard": "A352 LCB"
      },
      "source_temperature_limit": "-50 to 800°F (-45 to 427°C)",
      "source_notes": "Original notes 3,4,5,17"
    },
    {
      "record_id": "MS-003",
      "source_excel_row": 7,
      "basic_material_of_construction": "Low & Intermediate Alloy Steel for Low Temperature Service",
      "chemical_composition_or_grade_family": "3½Ni",
      "plate": {
        "general_requirements_or_tolerances": "SA-20/SA-20M",
        "material_specification_or_grade": "SA-203 Gr D",
        "mapping_status": "Direct grade-family match",
        "vessel_engineering_note": "Confirm plate grade, class, heat treatment and impact properties for the selected MDMT."
      },
      "pipe": {
        "dimensional_standard": "B36.10M",
        "material_standard": "A333 Gr 3"
      },
      "socket_weld_fittings": {
        "dimensional_standard": "B16.11",
        "material_standard": "A350 LF3 Class 1/2"
      },
      "butt_weld_fittings": {
        "dimensional_standard": "B16.9",
        "material_standard": "A420 WPL3"
      },
      "flanges": {
        "dimensional_standard": "B16.5/B16.47",
        "material_standard": "A350 LF3"
      },
      "castings": {
        "material_standard": "A352 LC3"
      },
      "source_temperature_limit": "-150 to 800°F (-100 to 427°C)",
      "source_notes": "Original notes 3,4,5,17"
    },
    {
      "record_id": "MS-004",
      "source_excel_row": 8,
      "basic_material_of_construction": "Low & Intermediate Alloy Steel for Low Temperature Service",
      "chemical_composition_or_grade_family": "¾Cr-¾Ni",
      "plate": {
        "general_requirements_or_tolerances": "SA-20/SA-20M",
        "material_specification_or_grade": "No direct plate equivalent established in the supplied guides",
        "mapping_status": "Engineering selection required",
        "vessel_engineering_note": "Do not infer a vessel plate solely from the pipe chemistry. Select an ASME VIII-listed plate using required strength, toughness and service conditions."
      },
      "pipe": {
        "dimensional_standard": "B36.10M",
        "material_standard": "A333 Gr 4"
      },
      "socket_weld_fittings": {
        "dimensional_standard": "B16.11",
        "material_standard": "A350 LF787 Class 2/3"
      },
      "butt_weld_fittings": {
        "dimensional_standard": "B16.9",
        "material_standard": "No equivalent fitting specification"
      },
      "flanges": {
        "dimensional_standard": "B16.5/B16.47",
        "material_standard": "A350 LF787"
      },
      "castings": {
        "material_standard": "No equivalent casting specification"
      },
      "source_temperature_limit": "See source Note 11; approximately -150 to 650°F (-100 to 340°C)",
      "source_notes": "Original notes 3,4,5,17"
    },
    {
      "record_id": "MS-005",
      "source_excel_row": 9,
      "basic_material_of_construction": "Low & Intermediate Alloy Steel for Low Temperature Service",
      "chemical_composition_or_grade_family": "2½Ni",
      "plate": {
        "general_requirements_or_tolerances": "SA-20/SA-20M",
        "material_specification_or_grade": "SA-203 Gr A",
        "mapping_status": "Direct grade-family match",
        "vessel_engineering_note": "Confirm the required nickel grade, heat treatment and impact-test basis."
      },
      "pipe": {
        "dimensional_standard": "B36.10M",
        "material_standard": "A333 Gr 7"
      },
      "socket_weld_fittings": {
        "dimensional_standard": "B16.11",
        "material_standard": "No equivalent forging specification"
      },
      "butt_weld_fittings": {
        "dimensional_standard": "B16.9",
        "material_standard": "No equivalent fitting specification"
      },
      "flanges": {
        "dimensional_standard": "B16.5/B16.47",
        "material_standard": "No equivalent forging specification"
      },
      "castings": {
        "material_standard": "A352 LC2"
      },
      "source_temperature_limit": "-100 to 800°F (-73 to 427°C)",
      "source_notes": "Original notes 3,4,5,17"
    },
    {
      "record_id": "MS-006",
      "source_excel_row": 10,
      "basic_material_of_construction": "Low & Intermediate Alloy Steel for Low Temperature Service",
      "chemical_composition_or_grade_family": "9Ni",
      "plate": {
        "general_requirements_or_tolerances": "SA-20/SA-20M",
        "material_specification_or_grade": "SA-353; SA-553 Type I may be evaluated where permitted by the governing code",
        "mapping_status": "Direct grade-family match",
        "vessel_engineering_note": "Cryogenic material selection requires confirmation of heat treatment, impact toughness, welding consumables and code-listed allowable stress."
      },
      "pipe": {
        "dimensional_standard": "B36.10M",
        "material_standard": "A333 Gr 8"
      },
      "socket_weld_fittings": {
        "dimensional_standard": "B16.11",
        "material_standard": "A522 Type 1"
      },
      "butt_weld_fittings": {
        "dimensional_standard": "B16.9",
        "material_standard": "A420 WPL8"
      },
      "flanges": {
        "dimensional_standard": "B16.5/B16.47",
        "material_standard": "A522 Type 1"
      },
      "castings": {
        "material_standard": "A352 LC9"
      },
      "source_temperature_limit": "-320 to 200°F (-195 to 95°C)",
      "source_notes": "Original notes 3,4,5,11,17"
    },
    {
      "record_id": "MS-007",
      "source_excel_row": 11,
      "basic_material_of_construction": "Low & Intermediate Alloy Steel for Low Temperature Service",
      "chemical_composition_or_grade_family": "2Ni-1Cu",
      "plate": {
        "general_requirements_or_tolerances": "SA-20/SA-20M",
        "material_specification_or_grade": "No direct plate equivalent established in the supplied guides",
        "mapping_status": "Engineering selection required",
        "vessel_engineering_note": "Select an ASME VIII-listed plate based on MDMT, strength and toughness. Do not assume chemistry alone establishes equivalence."
      },
      "pipe": {
        "dimensional_standard": "B36.10M",
        "material_standard": "A333 Gr 9"
      },
      "socket_weld_fittings": {
        "dimensional_standard": "B16.11",
        "material_standard": "A350 LF9"
      },
      "butt_weld_fittings": {
        "dimensional_standard": "B16.9",
        "material_standard": "A420 WPL9"
      },
      "flanges": {
        "dimensional_standard": "B16.5/B16.47",
        "material_standard": "A350 LF9"
      },
      "castings": {
        "material_standard": "No equivalent casting specification"
      },
      "source_temperature_limit": "-100 to 100°F (-73 to 40°C)",
      "source_notes": "Original notes 3,4,5,17"
    },
    {
      "record_id": "MS-008",
      "source_excel_row": 12,
      "basic_material_of_construction": "High Strength Carbon / Low Alloy Steel",
      "chemical_composition_or_grade_family": "C, Mn, Cb, V, Ti; API 5L PSL 2",
      "plate": {
        "general_requirements_or_tolerances": "SA-20/SA-20M",
        "material_specification_or_grade": "No direct vessel-plate equivalent. Select an ASME VIII-listed pressure-vessel plate by required strength, toughness and fabrication route.",
        "mapping_status": "No direct equivalent",
        "vessel_engineering_note": "API 5L line-pipe grade shall not be treated as a pressure-vessel plate grade. A separate vessel material selection and design-code check is mandatory."
      },
      "pipe": {
        "dimensional_standard": "B36.10M / API 5L",
        "material_standard": "API 5L X42 PSL 2"
      },
      "socket_weld_fittings": {
        "dimensional_standard": "B16.11",
        "material_standard": "A694 F42"
      },
      "butt_weld_fittings": {
        "dimensional_standard": "B16.9",
        "material_standard": "A860 WPHY42"
      },
      "flanges": {
        "dimensional_standard": "B16.5/B16.47",
        "material_standard": "A694 F42"
      },
      "castings": {
        "material_standard": "A216 WCC"
      },
      "source_temperature_limit": "-20 to 400°F (-30 to 204°C)",
      "source_notes": "Original notes 5,19"
    },
    {
      "record_id": "MS-009",
      "source_excel_row": 13,
      "basic_material_of_construction": "High Strength Carbon / Low Alloy Steel",
      "chemical_composition_or_grade_family": "C, Mn, Cb, V, Ti; API 5L PSL 2",
      "plate": {
        "general_requirements_or_tolerances": "SA-20/SA-20M",
        "material_specification_or_grade": "No direct vessel-plate equivalent. Select an ASME VIII-listed pressure-vessel plate by required strength, toughness and fabrication route.",
        "mapping_status": "No direct equivalent",
        "vessel_engineering_note": "API 5L line-pipe grade shall not be treated as a pressure-vessel plate grade. A separate vessel material selection and design-code check is mandatory."
      },
      "pipe": {
        "dimensional_standard": "B36.10M / API 5L",
        "material_standard": "API 5L X46 PSL 2"
      },
      "socket_weld_fittings": {
        "dimensional_standard": "B16.11",
        "material_standard": "A694 F46"
      },
      "butt_weld_fittings": {
        "dimensional_standard": "B16.9",
        "material_standard": "A860 WPHY46"
      },
      "flanges": {
        "dimensional_standard": "B16.5/B16.47",
        "material_standard": "A694 F46"
      },
      "castings": {
        "material_standard": "No equivalent casting specification"
      },
      "source_temperature_limit": "-20 to 400°F (-30 to 204°C)",
      "source_notes": null
    },
    {
      "record_id": "MS-010",
      "source_excel_row": 14,
      "basic_material_of_construction": "High Strength Carbon / Low Alloy Steel",
      "chemical_composition_or_grade_family": "C, Mn, Cb, V, Ti; API 5L PSL 2",
      "plate": {
        "general_requirements_or_tolerances": "SA-20/SA-20M",
        "material_specification_or_grade": "No direct vessel-plate equivalent. Select an ASME VIII-listed pressure-vessel plate by required strength, toughness and fabrication route.",
        "mapping_status": "No direct equivalent",
        "vessel_engineering_note": "API 5L line-pipe grade shall not be treated as a pressure-vessel plate grade. A separate vessel material selection and design-code check is mandatory."
      },
      "pipe": {
        "dimensional_standard": "B36.10M / API 5L",
        "material_standard": "API 5L X52 PSL 2"
      },
      "socket_weld_fittings": {
        "dimensional_standard": "B16.11",
        "material_standard": "A694 F52"
      },
      "butt_weld_fittings": {
        "dimensional_standard": "B16.9",
        "material_standard": "A860 WPHY52"
      },
      "flanges": {
        "dimensional_standard": "B16.5/B16.47",
        "material_standard": "A694 F52"
      },
      "castings": {
        "material_standard": "A217 CA15"
      },
      "source_temperature_limit": "-20 to 400°F (-30 to 204°C)",
      "source_notes": "Original notes 5,19"
    },
    {
      "record_id": "MS-011",
      "source_excel_row": 15,
      "basic_material_of_construction": "High Strength Carbon / Low Alloy Steel",
      "chemical_composition_or_grade_family": "C, Mn, Cb, V, Ti; API 5L PSL 2",
      "plate": {
        "general_requirements_or_tolerances": "SA-20/SA-20M",
        "material_specification_or_grade": "No direct vessel-plate equivalent. Select an ASME VIII-listed pressure-vessel plate by required strength, toughness and fabrication route.",
        "mapping_status": "No direct equivalent",
        "vessel_engineering_note": "API 5L line-pipe grade shall not be treated as a pressure-vessel plate grade. A separate vessel material selection and design-code check is mandatory."
      },
      "pipe": {
        "dimensional_standard": "B36.10M / API 5L",
        "material_standard": "API 5L X56 PSL 2"
      },
      "socket_weld_fittings": {
        "dimensional_standard": "B16.11",
        "material_standard": "A694 F56"
      },
      "butt_weld_fittings": {
        "dimensional_standard": "B16.9",
        "material_standard": "A860 WPHY60"
      },
      "flanges": {
        "dimensional_standard": "B16.5/B16.47",
        "material_standard": "A694 F60"
      },
      "castings": {
        "material_standard": "A217 C5"
      },
      "source_temperature_limit": "-20 to 400°F (-30 to 204°C)",
      "source_notes": "Original notes 5,19"
    },
    {
      "record_id": "MS-012",
      "source_excel_row": 16,
      "basic_material_of_construction": "High Strength Carbon / Low Alloy Steel",
      "chemical_composition_or_grade_family": "C, Mn, Cb, V, Ti; API 5L PSL 2",
      "plate": {
        "general_requirements_or_tolerances": "SA-20/SA-20M",
        "material_specification_or_grade": "No direct vessel-plate equivalent. Select an ASME VIII-listed pressure-vessel plate by required strength, toughness and fabrication route.",
        "mapping_status": "No direct equivalent",
        "vessel_engineering_note": "API 5L line-pipe grade shall not be treated as a pressure-vessel plate grade. A separate vessel material selection and design-code check is mandatory."
      },
      "pipe": {
        "dimensional_standard": "B36.10M / API 5L",
        "material_standard": "API 5L X60 PSL 2"
      },
      "socket_weld_fittings": {
        "dimensional_standard": "B16.11",
        "material_standard": "A694 F60"
      },
      "butt_weld_fittings": {
        "dimensional_standard": "B16.9",
        "material_standard": "A860 WPHY60"
      },
      "flanges": {
        "dimensional_standard": "B16.5/B16.47",
        "material_standard": "A694 F60"
      },
      "castings": {
        "material_standard": "A217 C5"
      },
      "source_temperature_limit": "-20 to 400°F (-30 to 204°C)",
      "source_notes": "Original notes 5,19"
    },
    {
      "record_id": "MS-013",
      "source_excel_row": 17,
      "basic_material_of_construction": "High Strength Carbon / Low Alloy Steel",
      "chemical_composition_or_grade_family": "C, Mn, Cb, V, Ti; API 5L PSL 2",
      "plate": {
        "general_requirements_or_tolerances": "SA-20/SA-20M",
        "material_specification_or_grade": "No direct vessel-plate equivalent. Select an ASME VIII-listed pressure-vessel plate by required strength, toughness and fabrication route.",
        "mapping_status": "No direct equivalent",
        "vessel_engineering_note": "API 5L line-pipe grade shall not be treated as a pressure-vessel plate grade. A separate vessel material selection and design-code check is mandatory."
      },
      "pipe": {
        "dimensional_standard": "B36.10M / API 5L",
        "material_standard": "API 5L X65 PSL 2"
      },
      "socket_weld_fittings": {
        "dimensional_standard": "B16.11",
        "material_standard": "A694 F65"
      },
      "butt_weld_fittings": {
        "dimensional_standard": "B16.9",
        "material_standard": "A860 WPHY65"
      },
      "flanges": {
        "dimensional_standard": "B16.5/B16.47",
        "material_standard": "A694 F65"
      },
      "castings": {
        "material_standard": "A217 CA15"
      },
      "source_temperature_limit": "-20 to 400°F (-30 to 204°C)",
      "source_notes": "Original notes 5,19"
    },
    {
      "record_id": "MS-014",
      "source_excel_row": 18,
      "basic_material_of_construction": "High Strength Carbon / Low Alloy Steel",
      "chemical_composition_or_grade_family": "C, Mn, Cb, V, Ti; API 5L PSL 2",
      "plate": {
        "general_requirements_or_tolerances": "SA-20/SA-20M",
        "material_specification_or_grade": "No direct vessel-plate equivalent. Select an ASME VIII-listed pressure-vessel plate by required strength, toughness and fabrication route.",
        "mapping_status": "No direct equivalent",
        "vessel_engineering_note": "API 5L line-pipe grade shall not be treated as a pressure-vessel plate grade. A separate vessel material selection and design-code check is mandatory."
      },
      "pipe": {
        "dimensional_standard": "B36.10M / API 5L",
        "material_standard": "API 5L X70 PSL 2"
      },
      "socket_weld_fittings": {
        "dimensional_standard": "B16.11",
        "material_standard": "A694 F70"
      },
      "butt_weld_fittings": {
        "dimensional_standard": "B16.9",
        "material_standard": "A860 WPHY70"
      },
      "flanges": {
        "dimensional_standard": "B16.5/B16.47",
        "material_standard": "A694 F70"
      },
      "castings": {
        "material_standard": "No equivalent casting specification"
      },
      "source_temperature_limit": "-20 to 400°F (-30 to 204°C)",
      "source_notes": null
    },
    {
      "record_id": "MS-015",
      "source_excel_row": 19,
      "basic_material_of_construction": "High Strength Carbon / Low Alloy Steel",
      "chemical_composition_or_grade_family": "API 5L PSL 2",
      "plate": {
        "general_requirements_or_tolerances": "SA-20/SA-20M",
        "material_specification_or_grade": "No direct vessel-plate equivalent established",
        "mapping_status": "No direct equivalent",
        "vessel_engineering_note": "Use only after a project-specific vessel plate selection under ASME VIII. Mechanical-property similarity is not material equivalence."
      },
      "pipe": {
        "dimensional_standard": "B36.10M / API 5L",
        "material_standard": "API 5L X80 PSL 2"
      },
      "socket_weld_fittings": {
        "dimensional_standard": null,
        "material_standard": "No equivalent forging specification"
      },
      "butt_weld_fittings": {
        "dimensional_standard": "MSS-SP-75",
        "material_standard": "Material same as pipe"
      },
      "flanges": {
        "dimensional_standard": null,
        "material_standard": "No equivalent forging specification"
      },
      "castings": {
        "material_standard": "No equivalent casting specification"
      },
      "source_temperature_limit": "-20 to 400°F (-30 to 204°C)",
      "source_notes": null
    },
    {
      "record_id": "MS-016",
      "source_excel_row": 20,
      "basic_material_of_construction": "High Strength Carbon / Low Alloy Steel",
      "chemical_composition_or_grade_family": "API 5L PSL 2",
      "plate": {
        "general_requirements_or_tolerances": "SA-20/SA-20M",
        "material_specification_or_grade": "No direct vessel-plate equivalent established",
        "mapping_status": "No direct equivalent",
        "vessel_engineering_note": "Use only after a project-specific vessel plate selection under ASME VIII. Mechanical-property similarity is not material equivalence."
      },
      "pipe": {
        "dimensional_standard": "B36.10M / API 5L",
        "material_standard": "API 5L X90 PSL 2"
      },
      "socket_weld_fittings": {
        "dimensional_standard": null,
        "material_standard": "No equivalent forging specification"
      },
      "butt_weld_fittings": {
        "dimensional_standard": "MSS-SP-75",
        "material_standard": "Material same as pipe"
      },
      "flanges": {
        "dimensional_standard": null,
        "material_standard": "No equivalent forging specification"
      },
      "castings": {
        "material_standard": "No equivalent casting specification"
      },
      "source_temperature_limit": "-20 to 400°F (-30 to 204°C)",
      "source_notes": null
    },
    {
      "record_id": "MS-017",
      "source_excel_row": 21,
      "basic_material_of_construction": "High Strength Carbon / Low Alloy Steel",
      "chemical_composition_or_grade_family": "API 5L PSL 2",
      "plate": {
        "general_requirements_or_tolerances": "SA-20/SA-20M",
        "material_specification_or_grade": "No direct vessel-plate equivalent established",
        "mapping_status": "No direct equivalent",
        "vessel_engineering_note": "Use only after a project-specific vessel plate selection under ASME VIII. Mechanical-property similarity is not material equivalence."
      },
      "pipe": {
        "dimensional_standard": "B36.10M / API 5L",
        "material_standard": "API 5L X100 PSL 2"
      },
      "socket_weld_fittings": {
        "dimensional_standard": null,
        "material_standard": "No equivalent forging specification"
      },
      "butt_weld_fittings": {
        "dimensional_standard": "MSS-SP-75",
        "material_standard": "Material same as pipe"
      },
      "flanges": {
        "dimensional_standard": null,
        "material_standard": "No equivalent forging specification"
      },
      "castings": {
        "material_standard": "No equivalent casting specification"
      },
      "source_temperature_limit": "-20 to 400°F (-30 to 204°C)",
      "source_notes": null
    },
    {
      "record_id": "MS-018",
      "source_excel_row": 22,
      "basic_material_of_construction": "High Strength Carbon / Low Alloy Steel",
      "chemical_composition_or_grade_family": "API 5L PSL 2",
      "plate": {
        "general_requirements_or_tolerances": "SA-20/SA-20M",
        "material_specification_or_grade": "No direct vessel-plate equivalent established",
        "mapping_status": "No direct equivalent",
        "vessel_engineering_note": "Use only after a project-specific vessel plate selection under ASME VIII. Mechanical-property similarity is not material equivalence."
      },
      "pipe": {
        "dimensional_standard": "B36.10M / API 5L",
        "material_standard": "API 5L X120 PSL 2"
      },
      "socket_weld_fittings": {
        "dimensional_standard": null,
        "material_standard": "No equivalent forging specification"
      },
      "butt_weld_fittings": {
        "dimensional_standard": "MSS-SP-75",
        "material_standard": "Material same as pipe"
      },
      "flanges": {
        "dimensional_standard": null,
        "material_standard": "No equivalent forging specification"
      },
      "castings": {
        "material_standard": "No equivalent casting specification"
      },
      "source_temperature_limit": "-20 to 400°F (-30 to 204°C)",
      "source_notes": null
    },
    {
      "record_id": "MS-019",
      "source_excel_row": 23,
      "basic_material_of_construction": "Low & Intermediate Alloy Steel for High Temperature Service",
      "chemical_composition_or_grade_family": "C-½Mo",
      "plate": {
        "general_requirements_or_tolerances": "SA-20/SA-20M",
        "material_specification_or_grade": "SA-204 Gr B",
        "mapping_status": "Direct grade-family match",
        "vessel_engineering_note": "Confirm ASME VIII material listing, allowable stress, class, heat treatment, PWHT, creep range and hydrogen-service requirements. API 941 review is required where applicable."
      },
      "pipe": {
        "dimensional_standard": "B36.10M",
        "material_standard": "A335 P1; A691 CM65"
      },
      "socket_weld_fittings": {
        "dimensional_standard": "B16.11",
        "material_standard": "A182 F1"
      },
      "butt_weld_fittings": {
        "dimensional_standard": "B16.9",
        "material_standard": "A234 WP1"
      },
      "flanges": {
        "dimensional_standard": "B16.5/B16.47",
        "material_standard": "A182 F1"
      },
      "castings": {
        "material_standard": "A217 WC1"
      },
      "source_temperature_limit": "-20 to 900°F (-30 to 482°C)",
      "source_notes": "Original notes 3,4,5,7"
    },
    {
      "record_id": "MS-020",
      "source_excel_row": 24,
      "basic_material_of_construction": "Low & Intermediate Alloy Steel for High Temperature Service",
      "chemical_composition_or_grade_family": "½Cr-½Mo",
      "plate": {
        "general_requirements_or_tolerances": "SA-20/SA-20M",
        "material_specification_or_grade": "SA-387 Gr 2, class to be selected",
        "mapping_status": "Direct grade-family match",
        "vessel_engineering_note": "Confirm ASME VIII material listing, allowable stress, class, heat treatment, PWHT, creep range and hydrogen-service requirements. API 941 review is required where applicable."
      },
      "pipe": {
        "dimensional_standard": "B36.10M",
        "material_standard": "A335 P2; A691 ½Cr"
      },
      "socket_weld_fittings": {
        "dimensional_standard": "B16.11",
        "material_standard": "A182 F2"
      },
      "butt_weld_fittings": {
        "dimensional_standard": "B16.9",
        "material_standard": "No equivalent fitting specification"
      },
      "flanges": {
        "dimensional_standard": "B16.5/B16.47",
        "material_standard": "A182 F2"
      },
      "castings": {
        "material_standard": "A217 WC4"
      },
      "source_temperature_limit": "-20 to 900°F (-30 to 482°C)",
      "source_notes": null
    },
    {
      "record_id": "MS-021",
      "source_excel_row": 25,
      "basic_material_of_construction": "Low & Intermediate Alloy Steel for High Temperature Service",
      "chemical_composition_or_grade_family": "½Cr-½Mo-Ni-Cu-V-Al",
      "plate": {
        "general_requirements_or_tolerances": "SA-20/SA-20M",
        "material_specification_or_grade": "No direct plate equivalent established in the supplied guides",
        "mapping_status": "Engineering selection required",
        "vessel_engineering_note": "Confirm ASME VIII material listing, allowable stress, class, heat treatment, PWHT, creep range and hydrogen-service requirements. API 941 review is required where applicable."
      },
      "pipe": {
        "dimensional_standard": "B36.10M",
        "material_standard": "A335 P36"
      },
      "socket_weld_fittings": {
        "dimensional_standard": "B16.11",
        "material_standard": "A182 F36"
      },
      "butt_weld_fittings": {
        "dimensional_standard": "B16.9",
        "material_standard": "Special fitting specification"
      },
      "flanges": {
        "dimensional_standard": "B16.5/B16.47",
        "material_standard": "A182 F36"
      },
      "castings": {
        "material_standard": "A217 WC4"
      },
      "source_temperature_limit": "-20 to 900°F (-30 to 482°C)",
      "source_notes": null
    },
    {
      "record_id": "MS-022",
      "source_excel_row": 26,
      "basic_material_of_construction": "Low & Intermediate Alloy Steel for High Temperature Service",
      "chemical_composition_or_grade_family": "1Cr-½Mo",
      "plate": {
        "general_requirements_or_tolerances": "SA-20/SA-20M",
        "material_specification_or_grade": "SA-387 Gr 12, class to be selected",
        "mapping_status": "Direct grade-family match",
        "vessel_engineering_note": "Confirm ASME VIII material listing, allowable stress, class, heat treatment, PWHT, creep range and hydrogen-service requirements. API 941 review is required where applicable."
      },
      "pipe": {
        "dimensional_standard": "B36.10M",
        "material_standard": "A335 P12; A691 1Cr"
      },
      "socket_weld_fittings": {
        "dimensional_standard": "B16.11",
        "material_standard": "A182 F12"
      },
      "butt_weld_fittings": {
        "dimensional_standard": "B16.9",
        "material_standard": "A234 WP12"
      },
      "flanges": {
        "dimensional_standard": "B16.5/B16.47",
        "material_standard": "A182 F12"
      },
      "castings": {
        "material_standard": "No equivalent casting specification"
      },
      "source_temperature_limit": "-20 to 950°F (-30 to 510°C)",
      "source_notes": "Original notes 3,4,5,7,12"
    },
    {
      "record_id": "MS-023",
      "source_excel_row": 27,
      "basic_material_of_construction": "Low & Intermediate Alloy Steel for High Temperature Service",
      "chemical_composition_or_grade_family": "1¼Cr-½Mo",
      "plate": {
        "general_requirements_or_tolerances": "SA-20/SA-20M",
        "material_specification_or_grade": "SA-387 Gr 11, class to be selected",
        "mapping_status": "Direct grade-family match",
        "vessel_engineering_note": "Confirm ASME VIII material listing, allowable stress, class, heat treatment, PWHT, creep range and hydrogen-service requirements. API 941 review is required where applicable."
      },
      "pipe": {
        "dimensional_standard": "B36.10M",
        "material_standard": "A335 P11; A691 1¼Cr Class 2"
      },
      "socket_weld_fittings": {
        "dimensional_standard": "B16.11",
        "material_standard": "A182 F11 Class 2"
      },
      "butt_weld_fittings": {
        "dimensional_standard": "B16.9",
        "material_standard": "A234 WP11 Class 2"
      },
      "flanges": {
        "dimensional_standard": "B16.5/B16.47",
        "material_standard": "A182 F11 Class 2"
      },
      "castings": {
        "material_standard": "A217 WC6"
      },
      "source_temperature_limit": "-20 to 900°F (-30 to 482°C)",
      "source_notes": "Original notes 3,4,5,7,12"
    },
    {
      "record_id": "MS-024",
      "source_excel_row": 28,
      "basic_material_of_construction": "Low & Intermediate Alloy Steel for High Temperature Service",
      "chemical_composition_or_grade_family": "1½Si-½Mo",
      "plate": {
        "general_requirements_or_tolerances": "SA-20/SA-20M",
        "material_specification_or_grade": "No direct plate equivalent established in the supplied guides",
        "mapping_status": "Engineering selection required",
        "vessel_engineering_note": "Confirm ASME VIII material listing, allowable stress, class, heat treatment, PWHT, creep range and hydrogen-service requirements. API 941 review is required where applicable."
      },
      "pipe": {
        "dimensional_standard": "B36.10M",
        "material_standard": "A335 P15"
      },
      "socket_weld_fittings": {
        "dimensional_standard": "B16.11",
        "material_standard": "No equivalent forging specification"
      },
      "butt_weld_fittings": {
        "dimensional_standard": "B16.9",
        "material_standard": "No equivalent fitting specification"
      },
      "flanges": {
        "dimensional_standard": "B16.5/B16.47",
        "material_standard": "No equivalent forging specification"
      },
      "castings": {
        "material_standard": "A217 CA15"
      },
      "source_temperature_limit": "-20 to 950°F (-30 to 510°C)",
      "source_notes": null
    },
    {
      "record_id": "MS-025",
      "source_excel_row": 29,
      "basic_material_of_construction": "Low & Intermediate Alloy Steel for High Temperature Service",
      "chemical_composition_or_grade_family": "2¼Cr-1Mo / modified 2¼Cr-1Mo",
      "plate": {
        "general_requirements_or_tolerances": "SA-20/SA-20M",
        "material_specification_or_grade": "SA-387 Gr 22; SA-387 Gr 23 where listed and permitted by the selected code edition",
        "mapping_status": "Conditional grade-family match",
        "vessel_engineering_note": "Confirm ASME VIII material listing, allowable stress, class, heat treatment, PWHT, creep range and hydrogen-service requirements. API 941 review is required where applicable."
      },
      "pipe": {
        "dimensional_standard": "B36.10M",
        "material_standard": "A335 P22 / P23; A691 2¼Cr"
      },
      "socket_weld_fittings": {
        "dimensional_standard": "B16.11",
        "material_standard": "A182 F22 Class 1"
      },
      "butt_weld_fittings": {
        "dimensional_standard": "B16.9",
        "material_standard": "A234 WP22 Class 1"
      },
      "flanges": {
        "dimensional_standard": "B16.5/B16.47",
        "material_standard": "A182 F22 Class 1"
      },
      "castings": {
        "material_standard": "A217 WC9"
      },
      "source_temperature_limit": "-20 to 950°F (-30 to 510°C)",
      "source_notes": "Original notes 3,4,5,7,12"
    },
    {
      "record_id": "MS-026",
      "source_excel_row": 30,
      "basic_material_of_construction": "Low & Intermediate Alloy Steel for High Temperature Service",
      "chemical_composition_or_grade_family": "3Cr-1Mo",
      "plate": {
        "general_requirements_or_tolerances": "SA-20/SA-20M",
        "material_specification_or_grade": "SA-387 Gr 21, class to be selected",
        "mapping_status": "Direct grade-family match",
        "vessel_engineering_note": "Confirm ASME VIII material listing, allowable stress, class, heat treatment, PWHT, creep range and hydrogen-service requirements. API 941 review is required where applicable."
      },
      "pipe": {
        "dimensional_standard": "B36.10M",
        "material_standard": "A335 P21; A691 3Cr"
      },
      "socket_weld_fittings": {
        "dimensional_standard": "B16.11",
        "material_standard": "A182 F21"
      },
      "butt_weld_fittings": {
        "dimensional_standard": "B16.9",
        "material_standard": "No equivalent fitting specification"
      },
      "flanges": {
        "dimensional_standard": "B16.5/B16.47",
        "material_standard": "A182 F21"
      },
      "castings": {
        "material_standard": "No equivalent casting specification"
      },
      "source_temperature_limit": "-20 to 900°F (-30 to 482°C)",
      "source_notes": "Original notes 3,4,7,12"
    },
    {
      "record_id": "MS-027",
      "source_excel_row": 31,
      "basic_material_of_construction": "Low & Intermediate Alloy Steel for High Temperature Service",
      "chemical_composition_or_grade_family": "5Cr-½Mo",
      "plate": {
        "general_requirements_or_tolerances": "SA-20/SA-20M",
        "material_specification_or_grade": "SA-387 Gr 5, class to be selected",
        "mapping_status": "Direct grade-family match",
        "vessel_engineering_note": "Confirm ASME VIII material listing, allowable stress, class, heat treatment, PWHT, creep range and hydrogen-service requirements. API 941 review is required where applicable."
      },
      "pipe": {
        "dimensional_standard": "B36.10M",
        "material_standard": "A335 P5; A691 5Cr"
      },
      "socket_weld_fittings": {
        "dimensional_standard": "B16.11",
        "material_standard": "A182 F5"
      },
      "butt_weld_fittings": {
        "dimensional_standard": "B16.9",
        "material_standard": "A234 WP5"
      },
      "flanges": {
        "dimensional_standard": "B16.5/B16.47",
        "material_standard": "A182 F5"
      },
      "castings": {
        "material_standard": "A217 C5"
      },
      "source_temperature_limit": "-20 to 900°F (-30 to 482°C)",
      "source_notes": "Original notes 3,4,5,7,12"
    },
    {
      "record_id": "MS-028",
      "source_excel_row": 32,
      "basic_material_of_construction": "Low & Intermediate Alloy Steel for High Temperature Service",
      "chemical_composition_or_grade_family": "9Cr-1Mo",
      "plate": {
        "general_requirements_or_tolerances": "SA-20/SA-20M",
        "material_specification_or_grade": "SA-387 Gr 9, class to be selected",
        "mapping_status": "Direct grade-family match",
